Repository: 1MaxOn1/SelTox_NP

File: ZOI/data/preprocessed_ZOI_dataset_w.csv (part 1 of 12)
NP,NP_Synthesis,shape,method,Bacteria,time (hr),Phylum,Class,Order,Family,Superkingdom,bac_type,gram,isolated_from,NP_concentration (μg/ml),NP size_min (nm),NP size_max (nm),"min_Incub_period, h","growth_temp, C",biosafety_level,reference,ZOI,Genus,Species
Ag,green_synthesis from fungus  Aspergillus flavus,spherical,disc_diffusion,Escherichia coli,24.0,Pseudomonadota,Gammaproteobacteria,Enterobacterales,Enterobacteriaceae,Bacteria,pathogenic,n,urine,100.0,5.0,30.0,48.0,37.0,2.0,https://www.tandfonline.com/doi/full/10.2147/IJN.S49284#,15.0,Escherichia,Escherichia coli
Ag,green_synthesis from fungus  Aspergillus flavus,spherical,disc_diffusion,Staphylococcus aureus,24.0,Bacillota,Bacilli,Bacillales,Staphylococcaceae,Bacteria,pathogenic,p,skin,100.0,5.0,30.0,24.0,37.0,2.0,https://www.tandfonline.com/doi/full/10.2147/IJN.S49284#,16.0,Staphylococcus,Staphylococcus aureus
Ag,green_synthesis from fungus  Aspergillus flavus,spherical,disc_diffusion,Micrococcus luteus,24.0,Actinomycetota,Actinomycetes,Micrococcales,Micrococcaceae,Bacteria,opportunistic pathogen,p,soil,100.0,5.0,30.0,240.0,30.0,1.0,https://www.tandfonline.com/doi/full/10.2147/IJN.S49284#,14.0,Micrococcus,Micrococcus luteus
Ag,green_synthesis from fungus  Aspergillus flavus,spherical,disc_diffusion,Pseudomonas aeruginosa,24.0,Pseudomonadota,Gammaproteobacteria,Pseudomonadales,Pseudomonadaceae,Bacteria,opportunistic pathogen,n,soil,100.0,5.0,30.0,24.0,37.0,2.0,https://www.tandfonline.com/doi/full/10.2147/IJN.S49284#,14.0,Pseudomonas,Pseudomonas aeruginosa
Ag,green_synthesis from fungus  Aspergillus flavus,spherical,disc_diffusion,Enterococcus faecalis,24.0,Bacillota,Bacilli,Lactobacillales,Enterococcaceae,Bacteria,pathogenic,p,urine,100.0,5.0,30.0,24.0,37.0,2.0,https://www.tandfonline.com/doi/full/10.2147/IJN.S49284#,15.0,Enterococcus,Enterococcus faecalis
Ag,green_synthesis from fungus  Aspergillus flavus,spherical,disc_diffusion,Acinetobacter baumannii,24.0,Pseudomonadota,Gammaproteobacteria,Moraxellales,Moraxellaceae,Bacteria,pathogenic,n,urine,100.0,5.0,30.0,24.0,37.0,2.0,https://www.tandfonline.com/doi/full/10.2147/IJN.S49284#,15.0,Acinetobacter,Acinetobacter baumannii
Ag,green_synthesis from fungus  Aspergillus flavus,spherical,disc_diffusion,Klebsiella pneumoniae,24.0,Pseudomonadota,Gammaproteobacteria,Enterobacterales,Enterobacteriaceae,Bacteria,opportunistic pathogen,n,respiratory tract,100.0,5.0,30.0,24.0,30.0,2.0,https://www.tandfonline.com/doi/full/10.2147/IJN.S49284#,14.0,Klebsiella,Klebsiella pneumoniae
Ag,green_synthesis from fungus  Phytophthora infestans,spherical,disc_diffusion,Staphylococcus aureus,24.0,Bacillota,Bacilli,Bacillales,Staphylococcaceae,Bacteria,pathogenic,p,skin,5.0,5.0,80.0,24.0,37.0,2.0,https://www.nature.com/articles/srep29982,13.0,Staphylococcus,Staphylococcus aureus
Ag,green_synthesis from fungus  Phytophthora infestans,spherical,disc_diffusion,Staphylococcus aureus,24.0,Bacillota,Bacilli,Bacillales,Staphylococcaceae,Bacteria,pathogenic,p,skin,5.0,5.0,80.0,24.0,37.0,2.0,https://www.nature.com/articles/srep29982,14.0,Staphylococcus,Staphylococcus aureus
Ag,green_synthesis from fungus  Phytophthora infestans,spherical,disc_diffusion,Staphylococcus aureus,24.0,Bacillota,Bacilli,Bacillales,Staphylococcaceae,Bacteria,pathogenic,p,skin,5.0,5.0,80.0,24.0,37.0,2.0,https://www.nature.com/articles/srep29982,13.5,Staphylococcus,Staphylococcus aureus
Ag,green_synthesis from fungus  Phytophthora infestans,spherical,disc_diffusion,Staphylococcus aureus,24.0,Bacillota,Bacilli,Bacillales,Staphylococcaceae,Bacteria,pathogenic,p,skin,5.0,5.0,80.0,24.0,37.0,2.0,https://www.nature.com/articles/srep29982,17.0,Staphylococcus,Staphylococcus aureus
Ag,green_synthesis from fungus  Phytophthora infestans,spherical,disc_diffusion,Pseudomonas aeruginosa,24.0,Pseudomonadota,Gammaproteobacteria,Pseudomonadales,Pseudomonadaceae,Bacteria,opportunistic pathogen,n,soil,2.5,5.0,80.0,24.0,37.0,2.0,https://www.nature.com/articles/srep29982,12.0,Pseudomonas,Pseudomonas aeruginosa
Ag,green_synthesis from fungus  Phytophthora infestans,spherical,disc_diffusion,Pseudomonas aeruginosa,24.0,Pseudomonadota,Gammaproteobacteria,Pseudomonadales,Pseudomonadaceae,Bacteria,opportunistic pathogen,n,soil,2.5,5.0,80.0,24.0,37.0,2.0,https://www.nature.com/articles/srep29982,13.0,Pseudomonas,Pseudomonas aeruginosa
Ag,green_synthesis from fungus  Phytophthora infestans,spherical,disc_diffusion,Pseudomonas aeruginosa,24.0,Pseudomonadota,Gammaproteobacteria,Pseudomonadales,Pseudomonadaceae,Bacteria,opportunistic pathogen,n,soil,2.5,5.0,80.0,24.0,37.0,2.0,https://www.nature.com/articles/srep29982,14.0,Pseudomonas,Pseudomonas aeruginosa
Ag,green_synthesis from fungus  Phytophthora infestans,spherical,disc_diffusion,Pseudomonas aeruginosa,24.0,Pseudomonadota,Gammaproteobacteria,Pseudomonadales,Pseudomonadaceae,Bacteria,opportunistic pathogen,n,soil,2.5,5.0,80.0,24.0,37.0,2.0,https://www.nature.com/articles/srep29982,18.0,Pseudomonas,Pseudomonas aeruginosa
Ag,green_synthesis from fungus  Phytophthora infestans,spherical,disc_diffusion,Escherichia coli,24.0,Pseudomonadota,Gammaproteobacteria,Enterobacterales,Enterobacteriaceae,Bacteria,pathogenic,n,urine,2.5,5.0,80.0,48.0,37.0,2.0,https://www.nature.com/articles/srep29982,20.0,Escherichia,Escherichia coli
Ag,green_synthesis from fungus  Phytophthora infestans,spherical,disc_diffusion,Escherichia coli,24.0,Pseudomonadota,Gammaproteobacteria,Enterobacterales,Enterobacteriaceae,Bacteria,pathogenic,n,urine,2.5,5.0,80.0,48.0,37.0,2.0,https://www.nature.com/articles/srep29982,21.0,Escherichia,Escherichia coli
Ag,green_synthesis from fungus  Phytophthora infestans,spherical,disc_diffusion,Escherichia coli,24.0,Pseudomonadota,Gammaproteobacteria,Enterobacterales,Enterobacteriaceae,Bacteria,pathogenic,n,urine,2.5,5.0,80.0,48.0,37.0,2.0,https://www.nature.com/articles/srep29982,13.0,Escherichia,Escherichia coli
Ag,green_synthesis from fungus  Phytophthora infestans,spherical,disc_diffusion,Escherichia coli,24.0,Pseudomonadota,Gammaproteobacteria,Enterobacterales,Enterobacteriaceae,Bacteria,pathogenic,n,urine,2.5,5.0,80.0,48.0,37.0,2.0,https://www.nature.com/articles/srep29982,15.0,Escherichia,Escherichia coli
Ag,green_synthesis from fungus  Phytophthora infestans,spherical,disc_diffusion,Escherichia coli,24.0,Pseudomonadota,Gammaproteobacteria,Enterobacterales,Enterobacteriaceae,Bacteria,pathogenic,n,urine,2.5,5.0,80.0,48.0,37.0,2.0,https://www.nature.com/articles/srep29982,16.0,Escherichia,Escherichia coli
Ag,green_synthesis from fungus  Phytophthora infestans,spherical,disc_diffusion,Escherichia coli,24.0,Pseudomonadota,Gammaproteobacteria,Enterobacterales,Enterobacteriaceae,Bacteria,pathogenic,n,urine,2.5,5.0,80.0,48.0,37.0,2.0,https://www.nature.com/articles/srep29982,18.0,Escherichia,Escherichia coli
Ag,green_synthesis using Dioscorea bulbifera tuber extract ,nanorods,disc_diffusion,Acinetobacter baumannii,18.0,Pseudomonadota,Gammaproteobacteria,Moraxellales,Moraxellaceae,Bacteria,pathogenic,n,urine,1000.0,8.0,20.0,24.0,37.0,2.0,https://www.ncbi.nlm.nih.gov/pmc/articles/PMC3273981/,13.0,Acinetobacter,Acinetobacter baumannii
Ag,green_synthesis using Dioscorea bulbifera tuber extract ,triangles,disc_diffusion,Acinetobacter baumannii,18.0,Pseudomonadota,Gammaproteobacteria,Moraxellales,Moraxellaceae,Bacteria,pathogenic,n,urine,1000.0,8.0,20.0,24.0,37.0,2.0,https://www.ncbi.nlm.nih.gov/pmc/articles/PMC3273981/,13.0,Acinetobacter,Acinetobacter baumannii
Ag,green_synthesis using Dioscorea bulbifera tuber extract ,nanorods,disc_diffusion,Acinetobacter baumannii,18.0,Pseudomonadota,Gammaproteobacteria,Moraxellales,Moraxellaceae,Bacteria,pathogenic,n,urine,500.0,8.0,20.0,24.0,37.0,2.0,https://www.ncbi.nlm.nih.gov/pmc/articles/PMC3273981/,12.0,Acinetobacter,Acinetobacter baumannii
Ag,green_synthesis using Dioscorea bulbifera tuber extract ,triangles,disc_diffusion,Acinetobacter baumannii,18.0,Pseudomonadota,Gammaproteobacteria,Moraxellales,Moraxellaceae,Bacteria,pathogenic,n,urine,500.0,8.0,20.0,24.0,37.0,2.0,https://www.ncbi.nlm.nih.gov/pmc/articles/PMC3273981/,12.0,Acinetobacter,Acinetobacter baumannii
Ag,green_synthesis using Dioscorea bulbifera tuber extract ,nanorods,disc_diffusion,Acinetobacter baumannii,18.0,Pseudomonadota,Gammaproteobacteria,Moraxellales,Moraxellaceae,Bacteria,pathogenic,n,urine,300.0,8.0,20.0,24.0,37.0,2.0,https://www.ncbi.nlm.nih.gov/pmc/articles/PMC3273981/,11.0,Acinetobacter,Acinetobacter baumannii
Ag,green_synthesis using Dioscorea bulbifera tuber extract ,triangles,disc_diffusion,Acinetobacter baumannii,18.0,Pseudomonadota,Gammaproteobacteria,Moraxellales,Moraxellaceae,Bacteria,pathogenic,n,urine,300.0,8.0,20.0,24.0,37.0,2.0,https://www.ncbi.nlm.nih.gov/pmc/articles/PMC3273981/,11.0,Acinetobacter,Acinetobacter baumannii
Ag,green_synthesis using Dioscorea bulbifera tuber extract ,nanorods,disc_diffusion,Acinetobacter baumannii,18.0,Pseudomonadota,Gammaproteobacteria,Moraxellales,Moraxellaceae,Bacteria,pathogenic,n,urine,100.0,8.0,20.0,24.0,37.0,2.0,https://www.ncbi.nlm.nih.gov/pmc/articles/PMC3273981/,10.0,Acinetobacter,Acinetobacter baumannii
Ag,green_synthesis using Dioscorea bulbifera tuber extract ,triangles,disc_diffusion,Acinetobacter baumannii,18.0,Pseudomonadota,Gammaproteobacteria,Moraxellales,Moraxellaceae,Bacteria,pathogenic,n,urine,100.0,8.0,20.0,24.0,37.0,2.0,https://www.ncbi.nlm.nih.gov/pmc/articles/PMC3273981/,10.0,Acinetobacter,Acinetobacter baumannii
Ag,green_synthesis using Dioscorea bulbifera tuber extract ,nanorods,disc_diffusion,Acinetobacter baumannii,18.0,Pseudomonadota,Gammaproteobacteria,Moraxellales,Moraxellaceae,Bacteria,pathogenic,n,urine,50.0,8.0,20.0,24.0,37.0,2.0,https://www.ncbi.nlm.nih.gov/pmc/articles/PMC3273981/,8.0,Acinetobacter,Acinetobacter baumannii
Ag,green_synthesis using Dioscorea bulbifera tuber extract ,triangles,disc_diffusion,Acinetobacter baumannii,18.0,Pseudomonadota,Gammaproteobacteria,Moraxellales,Moraxellaceae,Bacteria,pathogenic,n,urine,50.0,8.0,20.0,24.0,37.0,2.0,https://www.ncbi.nlm.nih.gov/pmc/articles/PMC3273981/,8.0,Acinetobacter,Acinetobacter baumannii
Ag,green_synthesis using Dioscorea bulbifera tuber extract ,nanorods,disc_diffusion,Enterobacter cloacae,18.0,Pseudomonadota,Gammaproteobacteria,Enterobacterales,Enterobacteriaceae,Bacteria,opportunistic pathogen,n,water,1000.0,8.0,20.0,12.0,30.0,2.0,https://www.ncbi.nlm.nih.gov/pmc/articles/PMC3273981/,12.0,Enterobacter,Enterobacter cloacae
Ag,green_synthesis using Dioscorea bulbifera tuber extract ,triangles,disc_diffusion,Enterobacter cloacae,18.0,Pseudomonadota,Gammaproteobacteria,Enterobacterales,Enterobacteriaceae,Bacteria,opportunistic pathogen,n,water,1000.0,8.0,20.0,12.0,30.0,2.0,https://www.ncbi.nlm.nih.gov/pmc/articles/PMC3273981/,12.0,Enterobacter,Enterobacter cloacae
Ag,green_synthesis using Dioscorea bulbifera tuber extract ,nanorods,disc_diffusion,Enterobacter cloacae,18.0,Pseudomonadota,Gammaproteobacteria,Enterobacterales,Enterobacteriaceae,Bacteria,opportunistic pathogen,n,water,500.0,8.0,20.0,12.0,30.0,2.0,https://www.ncbi.nlm.nih.gov/pmc/articles/PMC3273981/,10.0,Enterobacter,Enterobacter cloacae
Ag,green_synthesis using Dioscorea bulbifera tuber extract ,triangles,disc_diffusion,Enterobacter cloacae,18.0,Pseudomonadota,Gammaproteobacteria,Enterobacterales,Enterobacteriaceae,Bacteria,opportunistic pathogen,n,water,500.0,8.0,20.0,12.0,30.0,2.0,https://www.ncbi.nlm.nih.gov/pmc/articles/PMC3273981/,10.0,Enterobacter,Enterobacter cloacae
Ag,green_synthesis using Dioscorea bulbifera tuber extract ,nanorods,disc_diffusion,Enterobacter cloacae,18.0,Pseudomonadota,Gammaproteobacteria,Enterobacterales,Enterobacteriaceae,Bacteria,opportunistic pathogen,n,water,300.0,8.0,20.0,12.0,30.0,2.0,https://www.ncbi.nlm.nih.gov/pmc/articles/PMC3273981/,8.0,Enterobacter,Enterobacter cloacae
Ag,green_synthesis using Dioscorea bulbifera tuber extract ,triangles,disc_diffusion,Enterobacter cloacae,18.0,Pseudomonadota,Gammaproteobacteria,Enterobacterales,Enterobacteriaceae,Bacteria,opportunistic pathogen,n,water,300.0,8.0,20.0,12.0,30.0,2.0,https://www.ncbi.nlm.nih.gov/pmc/articles/PMC3273981/,8.0,Enterobacter,Enterobacter cloacae
Ag,green_synthesis using Dioscorea bulbifera tuber extract ,nanorods,disc_diffusion,Escherichia coli,18.0,Pseudomonadota,Gammaproteobacteria,Enterobacterales,Enterobacteriaceae,Bacteria,pathogenic,n,urine,1000.0,8.0,20.0,48.0,37.0,2.0,https://www.ncbi.nlm.nih.gov/pmc/articles/PMC3273981/,18.0,Escherichia,Escherichia coli
Ag,green_synthesis using Dioscorea bulbifera tuber extract ,triangles,disc_diffusion,Escherichia coli,18.0,Pseudomonadota,Gammaproteobacteria,Enterobacterales,Enterobacteriaceae,Bacteria,pathogenic,n,urine,1000.0,8.0,20.0,48.0,37.0,2.0,https://www.ncbi.nlm.nih.gov/pmc/articles/PMC3273981/,18.0,Escherichia,Escherichia coli
Ag,green_synthesis using Dioscorea bulbifera tuber extract ,nanorods,disc_diffusion,Escherichia coli,18.0,Pseudomonadota,Gammaproteobacteria,Enterobacterales,Enterobacteriaceae,Bacteria,pathogenic,n,urine,500.0,8.0,20.0,48.0,37.0,2.0,https://www.ncbi.nlm.nih.gov/pmc/articles/PMC3273981/,15.0,Escherichia,Escherichia coli
Ag,green_synthesis using Dioscorea bulbifera tuber extract ,triangles,disc_diffusion,Escherichia coli,18.0,Pseudomonadota,Gammaproteobacteria,Enterobacterales,Enterobacteriaceae,Bacteria,pathogenic,n,urine,500.0,8.0,20.0,48.0,37.0,2.0,https://www.ncbi.nlm.nih.gov/pmc/articles/PMC3273981/,15.0,Escherichia,Escherichia coli
Ag,green_synthesis using Dioscorea bulbifera tuber extract ,nanorods,disc_diffusion,Escherichia coli,18.0,Pseudomonadota,Gammaproteobacteria,Enterobacterales,Enterobacteriaceae,Bacteria,pathogenic,n,urine,300.0,8.0,20.0,48.0,37.0,2.0,https://www.ncbi.nlm.nih.gov/pmc/articles/PMC3273981/,14.0,Escherichia,Escherichia coli
Ag,green_synthesis using Dioscorea bulbifera tuber extract ,triangles,disc_diffusion,Escherichia coli,18.0,Pseudomonadota,Gammaproteobacteria,Enterobacterales,Enterobacteriaceae,Bacteria,pathogenic,n,urine,300.0,8.0,20.0,48.0,37.0,2.0,https://www.ncbi.nlm.nih.gov/pmc/articles/PMC3273981/,14.0,Escherichia,Escherichia coli
Ag,green_synthesis using Dioscorea bulbifera tuber extract ,nanorods,disc_diffusion,Escherichia coli,18.0,Pseudomonadota,Gammaproteobacteria,Enterobacterales,Enterobacteriaceae,Bacteria,pathogenic,n,urine,100.0,8.0,20.0,48.0,37.0,2.0,https://www.ncbi.nlm.nih.gov/pmc/articles/PMC3273981/,13.0,Escherichia,Escherichia coli
Ag,green_synthesis using Dioscorea bulbifera tuber extract ,triangles,disc_diffusion,Escherichia coli,18.0,Pseudomonadota,Gammaproteobacteria,Enterobacterales,Enterobacteriaceae,Bacteria,pathogenic,n,urine,100.0,8.0,20.0,48.0,37.0,2.0,https://www.ncbi.nlm.nih.gov/pmc/articles/PMC3273981/,13.0,Escherichia,Escherichia coli
Ag,green_synthesis using Dioscorea bulbifera tuber extract ,nanorods,disc_diffusion,Escherichia coli,18.0,Pseudomonadota,Gammaproteobacteria,Enterobacterales,Enterobacteriaceae,Bacteria,pathogenic,n,urine,50.0,8.0,20.0,48.0,37.0,2.0,https://www.ncbi.nlm.nih.gov/pmc/articles/PMC3273981/,12.0,Escherichia,Escherichia coli
Ag,green_synthesis using Dioscorea bulbifera tuber extract ,triangles,disc_diffusion,Escherichia coli,18.0,Pseudomonadota,Gammaproteobacteria,Enterobacterales,Enterobacteriaceae,Bacteria,pathogenic,n,urine,50.0,8.0,20.0,48.0,37.0,2.0,https://www.ncbi.nlm.nih.gov/pmc/articles/PMC3273981/,12.0,Escherichia,Escherichia coli
Ag,green_synthesis using Dioscorea bulbifera tuber extract ,nanorods,disc_diffusion,Escherichia coli,18.0,Pseudomonadota,Gammaproteobacteria,Enterobacterales,Enterobacteriaceae,Bacteria,pathogenic,n,urine,30.0,8.0,20.0,48.0,37.0,2.0,https://www.ncbi.nlm.nih.gov/pmc/articles/PMC3273981/,10.0,Escherichia,Escherichia coli
Ag,green_synthesis using Dioscorea bulbifera tuber extract ,triangles,disc_diffusion,Escherichia coli,18.0,Pseudomonadota,Gammaproteobacteria,Enterobacterales,Enterobacteriaceae,Bacteria,pathogenic,n,urine,30.0,8.0,20.0,48.0,37.0,2.0,https://www.ncbi.nlm.nih.gov/pmc/articles/PMC3273981/,10.0,Escherichia,Escherichia coli
Ag,green_synthesis using Dioscorea bulbifera tuber extract ,nanorods,disc_diffusion,Escherichia coli,18.0,Pseudomonadota,Gammaproteobacteria,Enterobacterales,Enterobacteriaceae,Bacteria,pathogenic,n,urine,20.0,8.0,20.0,48.0,37.0,2.0,https://www.ncbi.nlm.nih.gov/pmc/articles/PMC3273981/,9.0,Escherichia,Escherichia coli
Ag,green_synthesis using Dioscorea bulbifera tuber extract ,triangles,disc_diffusion,Escherichia coli,18.0,Pseudomonadota,Gammaproteobacteria,Enterobacterales,Enterobacteriaceae,Bacteria,pathogenic,n,urine,20.0,8.0,20.0,48.0,37.0,2.0,https://www.ncbi.nlm.nih.gov/pmc/articles/PMC3273981/,9.0,Escherichia,Escherichia coli
Ag,green_synthesis using Dioscorea bulbifera tuber extract ,nanorods,disc_diffusion,Haemophilus influenzae,18.0,Pseudomonadota,Gammaproteobacteria,Pasteurellales,Pasteurellaceae,Bacteria,pathogenic,n,respiratory tract,1000.0,8.0,20.0,24.0,37.0,2.0,https://www.ncbi.nlm.nih.gov/pmc/articles/PMC3273981/,12.0,Haemophilus,Haemophilus influenzae
Ag,green_synthesis using Dioscorea bulbifera tuber extract ,triangles,disc_diffusion,Haemophilus influenzae,18.0,Pseudomonadota,Gammaproteobacteria,Pasteurellales,Pasteurellaceae,Bacteria,pathogenic,n,respiratory tract,1000.0,8.0,20.0,24.0,37.0,2.0,https://www.ncbi.nlm.nih.gov/pmc/articles/PMC3273981/,12.0,Haemophilus,Haemophilus influenzae
Ag,green_synthesis using Dioscorea bulbifera tuber extract ,nanorods,disc_diffusion,Haemophilus influenzae,18.0,Pseudomonadota,Gammaproteobacteria,Pasteurellales,Pasteurellaceae,Bacteria,pathogenic,n,respiratory tract,500.0,8.0,20.0,24.0,37.0,2.0,https://www.ncbi.nlm.nih.gov/pmc/articles/PMC3273981/,11.0,Haemophilus,Haemophilus influenzae
Ag,green_synthesis using Dioscorea bulbifera tuber extract ,triangles,disc_diffusion,Haemophilus influenzae,18.0,Pseudomonadota,Gammaproteobacteria,Pasteurellales,Pasteurellaceae,Bacteria,pathogenic,n,respiratory tract,500.0,8.0,20.0,24.0,37.0,2.0,https://www.ncbi.nlm.nih.gov/pmc/articles/PMC3273981/,11.0,Haemophilus,Haemophilus influenzae
Ag,green_synthesis using Dioscorea bulbifera tuber extract ,nanorods,disc_diffusion,Haemophilus influenzae,18.0,Pseudomonadota,Gammaproteobacteria,Pasteurellales,Pasteurellaceae,Bacteria,pathogenic,n,respiratory tract,300.0,8.0,20.0,24.0,37.0,2.0,https://www.ncbi.nlm.nih.gov/pmc/articles/PMC3273981/,9.0,Haemophilus,Haemophilus influenzae
Ag,green_synthesis using Dioscorea bulbifera tuber extract ,triangles,disc_diffusion,Haemophilus influenzae,18.0,Pseudomonadota,Gammaproteobacteria,Pasteurellales,Pasteurellaceae,Bacteria,pathogenic,n,respiratory tract,300.0,8.0,20.0,24.0,37.0,2.0,https://www.ncbi.nlm.nih.gov/pmc/articles/PMC3273981/,9.0,Haemophilus,Haemophilus influenzae
Ag,green_synthesis using Dioscorea bulbifera tuber extract ,nanorods,disc_diffusion,Haemophilus influenzae,18.0,Pseudomonadota,Gammaproteobacteria,Pasteurellales,Pasteurellaceae,Bacteria,pathogenic,n,respiratory tract,100.0,8.0,20.0,24.0,37.0,2.0,https://www.ncbi.nlm.nih.gov/pmc/articles/PMC3273981/,8.0,Haemophilus,Haemophilus influenzae
Ag,green_synthesis using Dioscorea bulbifera tuber extract ,triangles,disc_diffusion,Haemophilus influenzae,18.0,Pseudomonadota,Gammaproteobacteria,Pasteurellales,Pasteurellaceae,Bacteria,pathogenic,n,respiratory tract,100.0,8.0,20.0,24.0,37.0,2.0,https://www.ncbi.nlm.nih.gov/pmc/articles/PMC3273981/,8.0,Haemophilus,Haemophilus influenzae
Ag,green_synthesis using Dioscorea bulbifera tuber extract ,nanorods,disc_diffusion,Klebsiella pneumoniae,18.0,Pseudomonadota,Gammaproteobacteria,Enterobacterales,Enterobacteriaceae,Bacteria,opportunistic pathogen,n,respiratory tract,1000.0,8.0,20.0,24.0,30.0,2.0,https://www.ncbi.nlm.nih.gov/pmc/articles/PMC3273981/,16.0,Klebsiella,Klebsiella pneumoniae
Ag,green_synthesis using Dioscorea bulbifera tuber extract ,triangles,disc_diffusion,Klebsiella pneumoniae,18.0,Pseudomonadota,Gammaproteobacteria,Enterobacterales,Enterobacteriaceae,Bacteria,opportunistic pathogen,n,respiratory tract,1000.0,8.0,20.0,24.0,30.0,2.0,https://www.ncbi.nlm.nih.gov/pmc/articles/PMC3273981/,16.0,Klebsiella,Klebsiella pneumoniae
Ag,green_synthesis using Dioscorea bulbifera tuber extract ,nanorods,disc_diffusion,Klebsiella pneumoniae,18.0,Pseudomonadota,Gammaproteobacteria,Enterobacterales,Enterobacteriaceae,Bacteria,opportunistic pathogen,n,respiratory tract,500.0,8.0,20.0,24.0,30.0,2.0,https://www.ncbi.nlm.nih.gov/pmc/articles/PMC3273981/,15.0,Klebsiella,Klebsiella pneumoniae
Ag,green_synthesis using Dioscorea bulbifera tuber extract ,triangles,disc_diffusion,Klebsiella pneumoniae,18.0,Pseudomonadota,Gammaproteobacteria,Enterobacterales,Enterobacteriaceae,Bacteria,opportunistic pathogen,n,respiratory tract,500.0,8.0,20.0,24.0,30.0,2.0,https://www.ncbi.nlm.nih.gov/pmc/articles/PMC3273981/,15.0,Klebsiella,Klebsiella pneumoniae
Ag,green_synthesis using Dioscorea bulbifera tuber extract ,nanorods,disc_diffusion,Klebsiella pneumoniae,18.0,Pseudomonadota,Gammaproteobacteria,Enterobacterales,Enterobacteriaceae,Bacteria,opportunistic pathogen,n,respiratory tract,300.0,8.0,20.0,24.0,30.0,2.0,https://www.ncbi.nlm.nih.gov/pmc/articles/PMC3273981/,14.0,Klebsiella,Klebsiella pneumoniae
Ag,green_synthesis using Dioscorea bulbifera tuber extract ,triangles,disc_diffusion,Klebsiella pneumoniae,18.0,Pseudomonadota,Gammaproteobacteria,Enterobacterales,Enterobacteriaceae,Bacteria,opportunistic pathogen,n,respiratory tract,300.0,8.0,20.0,24.0,30.0,2.0,https://www.ncbi.nlm.nih.gov/pmc/articles/PMC3273981/,14.0,Klebsiella,Klebsiella pneumoniae
Ag,green_synthesis using Dioscorea bulbifera tuber extract ,nanorods,disc_diffusion,Klebsiella pneumoniae,18.0,Pseudomonadota,Gammaproteobacteria,Enterobacterales,Enterobacteriaceae,Bacteria,opportunistic pathogen,n,respiratory tract,100.0,8.0,20.0,24.0,30.0,2.0,https://www.ncbi.nlm.nih.gov/pmc/articles/PMC3273981/,12.0,Klebsiella,Klebsiella pneumoniae
Ag,green_synthesis using Dioscorea bulbifera tuber extract ,triangles,disc_diffusion,Klebsiella pneumoniae,18.0,Pseudomonadota,Gammaproteobacteria,Enterobacterales,Enterobacteriaceae,Bacteria,opportunistic pathogen,n,respiratory tract,100.0,8.0,20.0,24.0,30.0,2.0,https://www.ncbi.nlm.nih.gov/pmc/articles/PMC3273981/,12.0,Klebsiella,Klebsiella pneumoniae
Ag,green_synthesis using Dioscorea bulbifera tuber extract ,nanorods,disc_diffusion,Klebsiella pneumoniae,18.0,Pseudomonadota,Gammaproteobacteria,Enterobacterales,Enterobacteriaceae,Bacteria,opportunistic pathogen,n,respiratory tract,50.0,8.0,20.0,24.0,30.0,2.0,https://www.ncbi.nlm.nih.gov/pmc/articles/PMC3273981/,11.0,Klebsiella,Klebsiella pneumoniae
Ag,green_synthesis using Dioscorea bulbifera tuber extract ,triangles,disc_diffusion,Klebsiella pneumoniae,18.0,Pseudomonadota,Gammaproteobacteria,Enterobacterales,Enterobacteriaceae,Bacteria,opportunistic pathogen,n,respiratory tract,50.0,8.0,20.0,24.0,30.0,2.0,https://www.ncbi.nlm.nih.gov/pmc/articles/PMC3273981/,11.0,Klebsiella,Klebsiella pneumoniae
Ag,green_synthesis using Dioscorea bulbifera tuber extract ,nanorods,disc_diffusion,Klebsiella pneumoniae,18.0,Pseudomonadota,Gammaproteobacteria,Enterobacterales,Enterobacteriaceae,Bacteria,opportunistic pathogen,n,respiratory tract,30.0,8.0,20.0,24.0,30.0,2.0,https://www.ncbi.nlm.nih.gov/pmc/articles/PMC3273981/,9.0,Klebsiella,Klebsiella pneumoniae
Ag,green_synthesis using Dioscorea bulbifera tuber extract ,triangles,disc_diffusion,Klebsiella pneumoniae,18.0,Pseudomonadota,Gammaproteobacteria,Enterobacterales,Enterobacteriaceae,Bacteria,opportunistic pathogen,n,respiratory tract,30.0,8.0,20.0,24.0,30.0,2.0,https://www.ncbi.nlm.nih.gov/pmc/articles/PMC3273981/,9.0,Klebsiella,Klebsiella pneumoniae
Ag,green_synthesis using Dioscorea bulbifera tuber extract ,nanorods,disc_diffusion,Klebsiella pneumoniae,18.0,Pseudomonadota,Gammaproteobacteria,Enterobacterales,Enterobacteriaceae,Bacteria,opportunistic pathogen,n,respiratory tract,20.0,8.0,20.0,24.0,30.0,2.0,https://www.ncbi.nlm.nih.gov/pmc/articles/PMC3273981/,8.0,Klebsiella,Klebsiella pneumoniae
Ag,green_synthesis using Dioscorea bulbifera tuber extract ,triangles,disc_diffusion,Klebsiella pneumoniae,18.0,Pseudomonadota,Gammaproteobacteria,Enterobacterales,Enterobacteriaceae,Bacteria,opportunistic pathogen,n,respiratory tract,20.0,8.0,20.0,24.0,30.0,2.0,https://www.ncbi.nlm.nih.gov/pmc/articles/PMC3273981/,8.0,Klebsiella,Klebsiella pneumoniae
Ag,green_synthesis using Dioscorea bulbifera tuber extract ,nanorods,disc_diffusion,Neisseria mucosa,18.0,Pseudomonadota,Betaproteobacteria,Neisseriales,Neisseriaceae,Bacteria,opportunistic pathogen,n,sputum,1000.0,8.0,20.0,24.0,30.0,2.0,https://www.ncbi.nlm.nih.gov/pmc/articles/PMC3273981/,21.0,Neisseria,Neisseria mucosa
Ag,green_synthesis using Dioscorea bulbifera tuber extract ,triangles,disc_diffusion,Neisseria mucosa,18.0,Pseudomonadota,Betaproteobacteria,Neisseriales,Neisseriaceae,Bacteria,opportunistic pathogen,n,sputum,1000.0,8.0,20.0,24.0,30.0,2.0,https://www.ncbi.nlm.nih.gov/pmc/articles/PMC3273981/,21.0,Neisseria,Neisseria mucosa
Ag,green_synthesis using Dioscorea bulbifera tuber extract ,nanorods,disc_diffusion,Neisseria mucosa,18.0,Pseudomonadota,Betaproteobacteria,Neisseriales,Neisseriaceae,Bacteria,opportunistic pathogen,n,sputum,500.0,8.0,20.0,24.0,30.0,2.0,https://www.ncbi.nlm.nih.gov/pmc/articles/PMC3273981/,20.0,Neisseria,Neisseria mucosa
Ag,green_synthesis using Dioscorea bulbifera tuber extract ,triangles,disc_diffusion,Neisseria mucosa,18.0,Pseudomonadota,Betaproteobacteria,Neisseriales,Neisseriaceae,Bacteria,opportunistic pathogen,n,sputum,500.0,8.0,20.0,24.0,30.0,2.0,https://www.ncbi.nlm.nih.gov/pmc/articles/PMC3273981/,20.0,Neisseria,Neisseria mucosa
Ag,green_synthesis using Dioscorea bulbifera tuber extract ,nanorods,disc_diffusion,Neisseria mucosa,18.0,Pseudomonadota,Betaproteobacteria,Neisseriales,Neisseriaceae,Bacteria,opportunistic pathogen,n,sputum,300.0,8.0,20.0,24.0,30.0,2.0,https://www.ncbi.nlm.nih.gov/pmc/articles/PMC3273981/,18.0,Neisseria,Neisseria mucosa
Ag,green_synthesis using Dioscorea bulbifera tuber extract ,triangles,disc_diffusion,Neisseria mucosa,18.0,Pseudomonadota,Betaproteobacteria,Neisseriales,Neisseriaceae,Bacteria,opportunistic pathogen,n,sputum,300.0,8.0,20.0,24.0,30.0,2.0,https://www.ncbi.nlm.nih.gov/pmc/articles/PMC3273981/,18.0,Neisseria,Neisseria mucosa
Ag,green_synthesis using Dioscorea bulbifera tuber extract ,nanorods,disc_diffusion,Neisseria mucosa,18.0,Pseudomonadota,Betaproteobacteria,Neisseriales,Neisseriaceae,Bacteria,opportunistic pathogen,n,sputum,100.0,8.0,20.0,24.0,30.0,2.0,https://www.ncbi.nlm.nih.gov/pmc/articles/PMC3273981/,16.0,Neisseria,Neisseria mucosa
Ag,green_synthesis using Dioscorea bulbifera tuber extract ,triangles,disc_diffusion,Neisseria mucosa,18.0,Pseudomonadota,Betaproteobacteria,Neisseriales,Neisseriaceae,Bacteria,opportunistic pathogen,n,sputum,100.0,8.0,20.0,24.0,30.0,2.0,https://www.ncbi.nlm.nih.gov/pmc/articles/PMC3273981/,16.0,Neisseria,Neisseria mucosa
Ag,green_synthesis using Dioscorea bulbifera tuber extract ,nanorods,disc_diffusion,Neisseria mucosa,18.0,Pseudomonadota,Betaproteobacteria,Neisseriales,Neisseriaceae,Bacteria,opportunistic pathogen,n,sputum,50.0,8.0,20.0,24.0,30.0,2.0,https://www.ncbi.nlm.nih.gov/pmc/articles/PMC3273981/,15.0,Neisseria,Neisseria mucosa
Ag,green_synthesis using Dioscorea bulbifera tuber extract ,triangles,disc_diffusion,Neisseria mucosa,18.0,Pseudomonadota,Betaproteobacteria,Neisseriales,Neisseriaceae,Bacteria,opportunistic pathogen,n,sputum,50.0,8.0,20.0,24.0,30.0,2.0,https://www.ncbi.nlm.nih.gov/pmc/articles/PMC3273981/,15.0,Neisseria,Neisseria mucosa
Ag,green_synthesis using Dioscorea bulbifera tuber extract ,nanorods,disc_diffusion,Neisseria mucosa,18.0,Pseudomonadota,Betaproteobacteria,Neisseriales,Neisseriaceae,Bacteria,opportunistic pathogen,n,sputum,30.0,8.0,20.0,24.0,30.0,2.0,https://www.ncbi.nlm.nih.gov/pmc/articles/PMC3273981/,14.0,Neisseria,Neisseria mucosa
Ag,green_synthesis using Dioscorea bulbifera tuber extract ,triangles,disc_diffusion,Neisseria mucosa,18.0,Pseudomonadota,Betaproteobacteria,Neisseriales,Neisseriaceae,Bacteria,opportunistic pathogen,n,sputum,30.0,8.0,20.0,24.0,30.0,2.0,https://www.ncbi.nlm.nih.gov/pmc/articles/PMC3273981/,14.0,Neisseria,Neisseria mucosa
Ag,green_synthesis using Dioscorea bulbifera tuber extract ,nanorods,disc_diffusion,Neisseria mucosa,18.0,Pseudomonadota,Betaproteobacteria,Neisseriales,Neisseriaceae,Bacteria,opportunistic pathogen,n,sputum,20.0,8.0,20.0,24.0,30.0,2.0,https://www.ncbi.nlm.nih.gov/pmc/articles/PMC3273981/,12.0,Neisseria,Neisseria mucosa
Ag,green_synthesis using Dioscorea bulbifera tuber extract ,triangles,disc_diffusion,Neisseria mucosa,18.0,Pseudomonadota,Betaproteobacteria,Neisseriales,Neisseriaceae,Bacteria,opportunistic pathogen,n,sputum,20.0,8.0,20.0,24.0,30.0,2.0,https://www.ncbi.nlm.nih.gov/pmc/articles/PMC3273981/,12.0,Neisseria,Neisseria mucosa
Ag,green_synthesis using Dioscorea bulbifera tuber extract ,nanorods,disc_diffusion,Neisseria mucosa,18.0,Pseudomonadota,Betaproteobacteria,Neisseriales,Neisseriaceae,Bacteria,opportunistic pathogen,n,sputum,10.0,8.0,20.0,24.0,30.0,2.0,https://www.ncbi.nlm.nih.gov/pmc/articles/PMC3273981/,10.0,Neisseria,Neisseria mucosa
Ag,green_synthesis using Dioscorea bulbifera tuber extract ,triangles,disc_diffusion,Neisseria mucosa,18.0,Pseudomonadota,Betaproteobacteria,Neisseriales,Neisseriaceae,Bacteria,opportunistic pathogen,n,sputum,10.0,8.0,20.0,24.0,30.0,2.0,https://www.ncbi.nlm.nih.gov/pmc/articles/PMC3273981/,10.0,Neisseria,Neisseria mucosa
Ag,green_synthesis using Dioscorea bulbifera tuber extract ,nanorods,disc_diffusion,Pseudomonas aeruginosa,18.0,Pseudomonadota,Gammaproteobacteria,Pseudomonadales,Pseudomonadaceae,Bacteria,opportunistic pathogen,n,soil,1000.0,8.0,20.0,24.0,37.0,2.0,https://www.ncbi.nlm.nih.gov/pmc/articles/PMC3273981/,10.0,Pseudomonas,Pseudomonas aeruginosa
Ag,green_synthesis using Dioscorea bulbifera tuber extract ,triangles,disc_diffusion,Pseudomonas aeruginosa,18.0,Pseudomonadota,Gammaproteobacteria,Pseudomonadales,Pseudomonadaceae,Bacteria,opportunistic pathogen,n,soil,1000.0,8.0,20.0,24.0,37.0,2.0,https://www.ncbi.nlm.nih.gov/pmc/articles/PMC3273981/,10.0,Pseudomonas,Pseudomonas aeruginosa
Ag,green_synthesis using Dioscorea bulbifera tuber extract ,nanorods,disc_diffusion,Pseudomonas aeruginosa,18.0,Pseudomonadota,Gammaproteobacteria,Pseudomonadales,Pseudomonadaceae,Bacteria,opportunistic pathogen,n,soil,500.0,8.0,20.0,24.0,37.0,2.0,https://www.ncbi.nlm.nih.gov/pmc/articles/PMC3273981/,9.0,Pseudomonas,Pseudomonas aeruginosa
Ag,green_synthesis using Dioscorea bulbifera tuber extract ,triangles,disc_diffusion,Pseudomonas aeruginosa,18.0,Pseudomonadota,Gammaproteobacteria,Pseudomonadales,Pseudomonadaceae,Bacteria,opportunistic pathogen,n,soil,500.0,8.0,20.0,24.0,37.0,2.0,https://www.ncbi.nlm.nih.gov/pmc/articles/PMC3273981/,9.0,Pseudomonas,Pseudomonas aeruginosa
Ag,green_synthesis using Dioscorea bulbifera tuber extract ,nanorods,disc_diffusion,Pseudomonas aeruginosa,18.0,Pseudomonadota,Gammaproteobacteria,Pseudomonadales,Pseudomonadaceae,Bacteria,opportunistic pathogen,n,soil,300.0,8.0,20.0,24.0,37.0,2.0,https://www.ncbi.nlm.nih.gov/pmc/articles/PMC3273981/,8.0,Pseudomonas,Pseudomonas aeruginosa
Ag,green_synthesis using Dioscorea bulbifera tuber extract ,triangles,disc_diffusion,Pseudomonas aeruginosa,18.0,Pseudomonadota,Gammaproteobacteria,Pseudomonadales,Pseudomonadaceae,Bacteria,opportunistic pathogen,n,soil,300.0,8.0,20.0,24.0,37.0,2.0,https://www.ncbi.nlm.nih.gov/pmc/articles/PMC3273981/,8.0,Pseudomonas,Pseudomonas aeruginosa
Ag,green_synthesis using Dioscorea bulbifera tuber extract ,nanorods,disc_diffusion,Salmonella typhi,18.0,Pseudomonadota,Gammaproteobacteria,Enterobacterales,Enterobacteriaceae,Bacteria,pathogenic,n,blood,1000.0,8.0,20.0,168.0,37.0,2.0,https://www.ncbi.nlm.nih.gov/pmc/articles/PMC3273981/,12.0,Salmonella,Salmonella enterica subsp. enterica serovar Typhi
Ag,green_synthesis using Dioscorea bulbifera tuber extract ,triangles,disc_diffusion,Salmonella typhi,18.0,Pseudomonadota,Gammaproteobacteria,Enterobacterales,Enterobacteriaceae,Bacteria,pathogenic,n,blood,1000.0,8.0,20.0,168.0,37.0,2.0,https://www.ncbi.nlm.nih.gov/pmc/articles/PMC3273981/,12.0,Salmonella,Salmonella enterica subsp. enterica serovar Typhi
Ag,green_synthesis using Dioscorea bulbifera tuber extract ,nanorods,disc_diffusion,Salmonella typhi,18.0,Pseudomonadota,Gammaproteobacteria,Enterobacterales,Enterobacteriaceae,Bacteria,pathogenic,n,blood,500.0,8.0,20.0,168.0,37.0,2.0,https://www.ncbi.nlm.nih.gov/pmc/articles/PMC3273981/,11.0,Salmonella,Salmonella enterica subsp. enterica serovar Typhi
Ag,green_synthesis using Dioscorea bulbifera tuber extract ,triangles,disc_diffusion,Salmonella typhi,18.0,Pseudomonadota,Gammaproteobacteria,Enterobacterales,Enterobacteriaceae,Bacteria,pathogenic,n,blood,500.0,8.0,20.0,168.0,37.0,2.0,https://www.ncbi.nlm.nih.gov/pmc/articles/PMC3273981/,11.0,Salmonella,Salmonella enterica subsp. enterica serovar Typhi
Ag,green_synthesis using Dioscorea bulbifera tuber extract ,nanorods,disc_diffusion,Salmonella typhi,18.0,Pseudomonadota,Gammaproteobacteria,Enterobacterales,Enterobacteriaceae,Bacteria,pathogenic,n,blood,300.0,8.0,20.0,168.0,37.0,2.0,https://www.ncbi.nlm.nih.gov/pmc/articles/PMC3273981/,10.0,Salmonella,Salmonella enterica subsp. enterica serovar Typhi
Ag,green_synthesis using Dioscorea bulbifera tuber extract ,triangles,disc_diffusion,Salmonella typhi,18.0,Pseudomonadota,Gammaproteobacteria,Enterobacterales,Enterobacteriaceae,Bacteria,pathogenic,n,blood,300.0,8.0,20.0,168.0,37.0,2.0,https://www.ncbi.nlm.nih.gov/pmc/articles/PMC3273981/,10.0,Salmonella,Salmonella enterica subsp. enterica serovar Typhi
Ag,green_synthesis using Dioscorea bulbifera tuber extract ,nanorods,disc_diffusion,Salmonella typhi,18.0,Pseudomonadota,Gammaproteobacteria,Enterobacterales,Enterobacteriaceae,Bacteria,pathogenic,n,blood,100.0,8.0,20.0,168.0,37.0,2.0,https://www.ncbi.nlm.nih.gov/pmc/articles/PMC3273981/,9.0,Salmonella,Salmonella enterica subsp. enterica serovar Typhi
Ag,green_synthesis using Dioscorea bulbifera tuber extract ,triangles,disc_diffusion,Salmonella typhi,18.0,Pseudomonadota,Gammaproteobacteria,Enterobacterales,Enterobacteriaceae,Bacteria,pathogenic,n,blood,100.0,8.0,20.0,168.0,37.0,2.0,https://www.ncbi.nlm.nih.gov/pmc/articles/PMC3273981/,9.0,Salmonella,Salmonella enterica subsp. enterica serovar Typhi
Ag,green_synthesis using Dioscorea bulbifera tuber extract ,nanorods,disc_diffusion,Serratia odorifera,18.0,Pseudomonadota,Gammaproteobacteria,Enterobacterales,Yersiniaceae,Bacteria,opportunistic pathogen,n,soil,1000.0,8.0,20.0,6.0,30.0,1.0,https://www.ncbi.nlm.nih.gov/pmc/articles/PMC3273981/,10.0,Serratia,Serratia odorifera
Ag,green_synthesis using Dioscorea bulbifera tuber extract ,triangles,disc_diffusion,Serratia odorifera,18.0,Pseudomonadota,Gammaproteobacteria,Enterobacterales,Yersiniaceae,Bacteria,opportunistic pathogen,n,soil,1000.0,8.0,20.0,6.0,30.0,1.0,https://www.ncbi.nlm.nih.gov/pmc/articles/PMC3273981/,10.0,Serratia,Serratia odorifera
Ag,green_synthesis using Dioscorea bulbifera tuber extract ,nanorods,disc_diffusion,Serratia odorifera,18.0,Pseudomonadota,Gammaproteobacteria,Enterobacterales,Yersiniaceae,Bacteria,opportunistic pathogen,n,soil,500.0,8.0,20.0,6.0,30.0,1.0,https://www.ncbi.nlm.nih.gov/pmc/articles/PMC3273981/,9.0,Serratia,Serratia odorifera
Ag,green_synthesis using Dioscorea bulbifera tuber extract ,triangles,disc_diffusion,Serratia odorifera,18.0,Pseudomonadota,Gammaproteobacteria,Enterobacterales,Yersiniaceae,Bacteria,opportunistic pathogen,n,soil,500.0,8.0,20.0,6.0,30.0,1.0,https://www.ncbi.nlm.nih.gov/pmc/articles/PMC3273981/,9.0,Serratia,Serratia odorifera
Ag,green_synthesis using Dioscorea bulbifera tuber extract ,nanorods,disc_diffusion,Serratia odorifera,18.0,Pseudomonadota,Gammaproteobacteria,Enterobacterales,Yersiniaceae,Bacteria,opportunistic pathogen,n,soil,300.0,8.0,20.0,6.0,30.0,1.0,https://www.ncbi.nlm.nih.gov/pmc/articles/PMC3273981/,8.0,Serratia,Serratia odorifera
Ag,green_synthesis using Dioscorea bulbifera tuber extract ,triangles,disc_diffusion,Serratia odorifera,18.0,Pseudomonadota,Gammaproteobacteria,Enterobacterales,Yersiniaceae,Bacteria,opportunistic pathogen,n,soil,300.0,8.0,20.0,6.0,30.0,1.0,https://www.ncbi.nlm.nih.gov/pmc/articles/PMC3273981/,8.0,Serratia,Serratia odorifera
Ag,green_synthesis using Dioscorea bulbifera tuber extract ,nanorods,disc_diffusion,Vibrio parahaemolyticus,18.0,Pseudomonadota,Gammaproteobacteria,Vibrionales,Vibrionaceae,Bacteria,pathogenic,n,water,1000.0,8.0,20.0,8.0,30.0,2.0,https://www.ncbi.nlm.nih.gov/pmc/articles/PMC3273981/,12.0,Vibrio,Vibrio parahaemolyticus
Ag,green_synthesis using Dioscorea bulbifera tuber extract ,triangles,disc_diffusion,Vibrio parahaemolyticus,18.0,Pseudomonadota,Gammaproteobacteria,Vibrionales,Vibrionaceae,Bacteria,pathogenic,n,water,1000.0,8.0,20.0,8.0,30.0,2.0,https://www.ncbi.nlm.nih.gov/pmc/articles/PMC3273981/,12.0,Vibrio,Vibrio parahaemolyticus
Ag,green_synthesis using Dioscorea bulbifera tuber extract ,nanorods,disc_diffusion,Vibrio parahaemolyticus,18.0,Pseudomonadota,Gammaproteobacteria,Vibrionales,Vibrionaceae,Bacteria,pathogenic,n,water,500.0,8.0,20.0,8.0,30.0,2.0,https://www.ncbi.nlm.nih.gov/pmc/articles/PMC3273981/,11.0,Vibrio,Vibrio parahaemolyticus
Ag,green_synthesis using Dioscorea bulbifera tuber extract ,triangles,disc_diffusion,Vibrio parahaemolyticus,18.0,Pseudomonadota,Gammaproteobacteria,Vibrionales,Vibrionaceae,Bacteria,pathogenic,n,water,500.0,8.0,20.0,8.0,30.0,2.0,https://www.ncbi.nlm.nih.gov/pmc/articles/PMC3273981/,11.0,Vibrio,Vibrio parahaemolyticus
Ag,green_synthesis using Dioscorea bulbifera tuber extract ,nanorods,disc_diffusion,Vibrio parahaemolyticus,18.0,Pseudomonadota,Gammaproteobacteria,Vibrionales,Vibrionaceae,Bacteria,pathogenic,n,water,300.0,8.0,20.0,8.0,30.0,2.0,https://www.ncbi.nlm.nih.gov/pmc/articles/PMC3273981/,9.0,Vibrio,Vibrio parahaemolyticus
Ag,green_synthesis using Dioscorea bulbifera tuber extract ,triangles,disc_diffusion,Vibrio parahaemolyticus,18.0,Pseudomonadota,Gammaproteobacteria,Vibrionales,Vibrionaceae,Bacteria,pathogenic,n,water,300.0,8.0,20.0,8.0,30.0,2.0,https://www.ncbi.nlm.nih.gov/pmc/articles/PMC3273981/,9.0,Vibrio,Vibrio parahaemolyticus
Ag,green_synthesis using Dioscorea bulbifera tuber extract ,nanorods,disc_diffusion,Vibrio parahaemolyticus,18.0,Pseudomonadota,Gammaproteobacteria,Vibrionales,Vibrionaceae,Bacteria,pathogenic,n,water,100.0,8.0,20.0,8.0,30.0,2.0,https://www.ncbi.nlm.nih.gov/pmc/articles/PMC3273981/,8.0,Vibrio,Vibrio parahaemolyticus
Ag,green_synthesis using Dioscorea bulbifera tuber extract ,triangles,disc_diffusion,Vibrio parahaemolyticus,18.0,Pseudomonadota,Gammaproteobacteria,Vibrionales,Vibrionaceae,Bacteria,pathogenic,n,water,100.0,8.0,20.0,8.0,30.0,2.0,https://www.ncbi.nlm.nih.gov/pmc/articles/PMC3273981/,8.0,Vibrio,Vibrio parahaemolyticus
Ag,green_synthesis using Dioscorea bulbifera tuber extract ,nanorods,disc_diffusion,Bacillus subtilis,18.0,Bacillota,Bacilli,Bacillales,Bacillaceae,Bacteria,non-pathogenic,p,soil,1000.0,8.0,20.0,0.16,30.0,1.0,https://www.ncbi.nlm.nih.gov/pmc/articles/PMC3273981/,17.0,Bacillus,Bacillus subtilis
Ag,green_synthesis using Dioscorea bulbifera tuber extract ,triangles,disc_diffusion,Bacillus subtilis,18.0,Bacillota,Bacilli,Bacillales,Bacillaceae,Bacteria,non-pathogenic,p,soil,1000.0,8.0,20.0,0.16,30.0,1.0,https://www.ncbi.nlm.nih.gov/pmc/articles/PMC3273981/,17.0,Bacillus,Bacillus subtilis
Ag,green_synthesis using Dioscorea bulbifera tuber extract ,nanorods,disc_diffusion,Bacillus subtilis,18.0,Bacillota,Bacilli,Bacillales,Bacillaceae,Bacteria,non-pathogenic,p,soil,500.0,8.0,20.0,0.16,30.0,1.0,https://www.ncbi.nlm.nih.gov/pmc/articles/PMC3273981/,16.0,Bacillus,Bacillus subtilis
